Repository: zoucaptain/SKILL

# 磁体与真空技术 Skills 知识库

从 8 本技术专著中提取并整合的 OpenClaw 知识库 Skills。

## 包含的 Skills

| Skill | 来源书籍 | 说明 |
|-------|---------|------|
| `vacuum-technology` | Leybold 真空技术基础 / Pfeiffer 真空技术手册 / 真空设计手册第三版 / 大型真空容器漏率控制与密封设计 | 真空技术综合知识库（泵选型、密封、检漏、计算） |
| `superconducting-magnet` | 南和礼《超导磁体设计基础》/ 王秋良《高磁场超导磁体科学》 | 超导磁体设计综合知识库（导体、电磁、结构、失超、低温） |
| `electrical-properties` | Electrical Properties of Materials and Their Measurement at Low Temperature (1982) | 低温材料电性能知识库（测量方法、纯金属、合金、外部效应） |
| `nasa-fastener-design` | NASA Fastener Design Manual (1990) | 紧固件设计知识库（选型、预紧力、疲劳、锁紧、镀层） |

## 使用方法

将对应 skill 目录放入 OpenClaw 的 skills 目录即可使用：
```
C:\Users\yanyan.zou\.openclaw\workspace\skills\<skill-name>\
```

每个 skill 包含 `SKILL.md`（入口文件）和 `references/`（分类知识文件）。

## 生成日期
2026-09-28

File: electrical-properties/references/04-alloys.md
# Chapter 4: 合金电阻率

## 4.1 行为良好的合金

### 经典案例：AgAu 和 CuAu

- 组分金属在整个成分范围内互溶
- 均匀固溶体，原子随机分布
- 中成分范围的 RRR 不大（Ag₂₅%Au：RRR = 1.3）

### Nordheim 法则

```
ρ ∝ x(1-x)
```

- x 为某一组分的原子分数
- 即使这些简单合金，电阻随成分的变化也非常大

### 其他行为良好的合金

- CuZn 合金（<35 wt.% Zn 的 α 相黄铜）
- 固溶相覆盖较大成分范围的合金

## 4.2 有序化合金与无定形合金

### 有序化

- 某些无序二元合金通过在室温以上退火可有序化
- A 原子和 B 原子各自形成独立的晶体格子
- **有序化降低所有温度下的电阻率**
- 经典合金系统：CuAu
- 最高有序度出现在 CuAu 和 Cu₃Au 成分
- 有序合金的 RRR 高于无序对应物
  - 有序 Cu₃Au：RRR = 4.0
  - 无序 Cu₃Au：RRR = 1.2

### 已知有序化行为的合金

| 合金 | RRR (有序) |
|------|-----------|
| Cu₃Au | ~4.0 |
| AgMg | ~13 |
| NiFe (>65 at.%Ni) | — |
| CuPt | — |
| β 黄铜 | — |

### Au-X 合金（X = 过渡元素）

- 同时显示原子有序化和磁性有序化
- 电阻率在磁性转变以下斜率变陡
- 剩余电阻比通常在 2-3 左右
- 4K 合金电阻率：AuMn ~5 μΩ·cm 到 AuV ~145 μΩ·cm

### 无定形合金

- 通常为沉积在冷基板上的薄膜
- 现有研究多集中在半导体或磁性合金
- 通常含有至少一种非金属元素

## 4.3 相变或析出合金

### 马氏体相变

- 大量铁基和非铁基合金在室温以下发生相变
- 无扩散剪切型转变
- 马氏体以板、片、针状形式出现
- 热诱导转变部分可逆，但通常有大滞后
- 常见材料：不锈钢、β 黄铜、钛合金、锂、钠

### 电阻率行为

- 正常随温度下降的电阻率被相变打断
- 形成高电阻马氏体时电阻率上升
- 加热曲线显示热诱导马氏体的可逆性
- 变形马氏体保留

### 时效硬化合金

- 第二相颗粒缓慢析出（接近室温）
- 许多商用铝合金属于此类
- 等温退火时电阻率初始增加或减少取决于温度和材料
- Al-5%Mg 合金：
  - T > 20°C 退火：电阻率下降
  - T < 20°C 退火：电阻率上升（形成 G-P 区）
- 已报道数据的合金：AlZn、AlAg、AlCu、CuBe、AlMn

## 4.4 磁性合金

### 两类磁性合金

1. **过渡元素溶于贵金属**：在某一磁元素浓度下显示铁磁行为
2. **磁性铁基合金**（如各种钢）：通常只显示很小的温度依赖性

### 主要研究的合金系统

- **CuNi**：电阻率随成分变化（20-100 at.% Cu 范围）
- **AgPd**：类似行为

## 4.5 零温度系数合金

### 应用场景

| 应用 | 温度范围 | 稳定性要求 |
|------|---------|-----------|
| 量热/热导实验加热器 | 4K 到室温 | 1-5% |
| 磁力测量温度控制器 | 2-20K | <2%，磁场影响小 |
| Josephson 效应电压/电流标准 | 4K 附近几度 | ppm 级 |
| <1K 实验加热器 | <1K | 低电阻温度系数 |

### 经典电阻合金 (4K 到室温)

| 线材 | 成分 (wt.%) | 标称电阻率 (μΩ·cm) | 到 4K 变化 (%) | 4K 磁阻 (%) |
|------|------------|-------------------|---------------|-------------|
| Evanohm | 75Ni, 20Cr, 2.5Al, 2.5Cu | ~130 | -3 | — |
| Karma | 76Ni, 20Cr, Fe, Al | ~130 | — | — |
| 康铜 (Constantan) | 57Cu, 43Ni | ~49 | -3 | — |
| 锰铜 (Manganin) | 84Cu, 12Mn, 4Ni | ~48 | -4 | — |
| NiCr | 80Ni, 20Cr | ~100 | 变化大 | — |
| PtW | 92Pt, 8W | ~30 | — | — |
| 硅青铜 | 96Cu, 3Si, 1Mn | ~10 | — | — |

这些材料：
- 室温电阻率很高
- 降到 ~250K 时电阻变化很小
- 低于该温度各合金电阻率下降，幅度差异很大
- 磁阻几乎都很小

### ppm 级稳定性合金（4K 附近）

与经典电阻合金不同：
- 合金化程度较低 → 电阻率较低（~2-20 μΩ·cm）
- 大多非商用
- 常用铜基和铝基合金

**原因：**
(a) 倾向于在感兴趣区域有浅 Kondo 最小值
(b) 起始金属可获得所需高纯度
(c) 适当合金化可使磁阻很小
(d) 材料既强又相当延展，便于生产线材

**铝基合金示例：**
- Al5Mg 商用合金：2-4K TCR ~2×10⁻⁴ K⁻¹
- 许多合金 TCR < 10⁻⁵ K⁻¹

**铜基合金：**
- 磷青铜、CuGe、硅青铜：2-4K TCR 均为 2-4×10⁻⁶ K⁻¹
